Repository: givemegohan/japanese-pottery-kb

# 日本の陶芸ナレッジベース（公開サイト）

日本の陶芸に関する知識を、出典と証拠レベルつきで公開する静的サイトです。GitHub Pages で配信しています。

## このリポジトリについて（AI 生成物）

このリポジトリの内容（文章・データ・サイトのコード）は、基本的に AI（Muse）が生成したものです。調査・記録・生成は AI が行い、人は方針と出典確認の基準を与えています。各主張には出典と証拠レベルを付けていますが、正確さはその確認状況に依存します。誤りの指摘や追加の出典は、Issue でお寄せください。

## 現在の掲載内容

- 縄文文様の分類：縄文土器の「縄文」を原体・施文方法・文様の3層で分類した項目レコードと同定キー
- 産地・窯の一覧（wares.html）：日本の陶磁器産地161産地のレコードと産地地図（ピンは各産地の代表地点、色は六古窯／伝統的工芸品指定／拡張層の区別）
- 陶芸の系譜（history.html）：縄文土器から現代陶芸までの系譜と技術伝播を、学術論文を中心とする出典つきのイベントとして整理したもの
- 技法の一覧（techniques.html）：原料から仕上げまでの技法91件のレコード（定義・手順・出典つきの主張・代表産地）
- 陶芸家・保持団体の一覧（people.html）：制度的コア46名（人間国宝・文化勲章・文化功労者）、拡張層333名、保持団体3件のレコード（出典つきの主張・系譜・技法と産地へのリンク）

File: data/kiln-records.json (part 1 of 3)
{
 "about": "日本の陶芸ナレッジベース「窯・設備」領域の機械可読データ。メーカー公式仕様（E1）を中心に、ECで実際に販売されている形式・価格帯（2026年11月時点）を市場の事実として記録。",
 "ai_generated": true,
 "stats": {
  "records": 43,
  "claims": 206,
  "sources": 76
 },
 "sources": {
  "nidec-catalog": {
   "label": "ニデックドライブテクノロジー株式会社（旧・日本電産シンポ）公式製品検索「陶芸機器」",
   "url": "https://www.nidec.com/jp/nidec-drivetechnology/product/search/category/B110/M101/"
  },
  "nidec-manual-ktw": {
   "label": "ニデックドライブテクノロジー 灯油陶芸窯 KTW-03・03W 取扱説明書（公式PDF）",
   "url": "https://www.nidec.com/files/user/www-nidec-com/nidec-drivetechnology/product/download/manuals_tougei_pdf/KTW-0303W_98850B_391-23-026-1.pdf"
  },
  "nitto-small": {
   "label": "日陶産業株式会社「小型電気窯・灯油窯」（公式取扱製品ページ）",
   "url": "https://www.nitto-nsk.co.jp/product/hobby/small-electric-kiln.html"
  },
  "nitto-medium": {
   "label": "日陶産業株式会社「中型電気窯」（公式取扱製品ページ）",
   "url": "https://www.nitto-nsk.co.jp/product/hobby/medium-electric-kiln.html"
  },
  "nitto-large": {
   "label": "日陶産業株式会社「大型電気窯」（公式取扱製品ページ）",
   "url": "https://www.nitto-nsk.co.jp/product/hobby/large-electric-kiln.html"
  },
  "shinryu-gas": {
   "label": "シンリュウ株式会社「ガス窯」（公式サイト）",
   "url": "https://www.shinryu.co.jp/gas/index.html"
  },
  "shinryu-gas-kind": {
   "label": "シンリュウ株式会社「ガス窯の種類」（公式サイト）",
   "url": "https://www.shinryu.co.jp/gas/kind.html"
  },
  "shinryu-gas-setup": {
   "label": "シンリュウ株式会社「ガス窯の設置について」（公式サイト）",
   "url": "https://www.shinryu.co.jp/gas/setup.html"
  },
  "shinryu-denki-manual": {
   "label": "シンリュウ株式会社「電気陶芸窯取扱説明書」（公式PDF）",
   "url": "https://www.shinryu.co.jp/pdf/denki-common003.pdf"
  },
  "shinryu-gas-manual": {
   "label": "シンリュウ株式会社「プロパンガス窯（強制燃焼式）取扱説明書」（公式PDF）",
   "url": "https://shinryu.co.jp/pdf/propane-gas_forced.pdf"
  },
  "maruni": {
   "label": "丸二陶料株式会社（公式サイト）",
   "url": "http://02-maruni.sun.bindcloud.jp/"
  },
  "kajiyama-ekcb": {
   "label": "梶山工芸「陶芸用電気炉 ファニー eKCBシリーズ」製品資料（公式PDF）",
   "url": "https://www.kajiyamakougei.co.jp/_userdata/ekcb-100rp.pdf"
  },
  "kajiyama-kcp": {
   "label": "梶山工芸「陶芸用電気炉 ポーセルライト KCP-12R」製品資料（公式PDF）",
   "url": "https://www.kajiyamakougei.co.jp/_userdata/kcp-12r.pdf"
  },
  "kajiyama-kaf": {
   "label": "梶山工芸「チャイナペイント・ガラス工芸用電気炉 チャイナ KAFシリーズ」製品資料（公式PDF）",
   "url": "https://www.kajiyamakougei.co.jp/_userdata/kaf-12p.pdf"
  },
  "goot-catalog": {
   "label": "グット電機 窯カタログ（販売店資料PDF、KCG-31N「彩火」仕様掲載）",
   "url": "http://www.sgs-jpn.com/pdf/gootkiln.pdf"
  },
  "tougeishop": {
   "label": "陶芸ショップ.コム（株式会社竹昇精工、陶芸用品EC）",
   "url": "https://www.tougeishop.com/"
  },
  "tourakubou": {
   "label": "陶楽房（道楽問屋、陶芸用品EC）",
   "url": "https://www.tourakubou.com/"
  },
  "tougei-com": {
   "label": "陶芸.com（陶芸用品・陶芸機材EC）",
   "url": "https://www.tougei.com/shop/"
  },
  "tougei-dept": {
   "label": "陶芸百貨店（by 彩里陶材、陶芸用品EC）",
   "url": "https://www.tougei-dept.com/"
  },
  "ceramics-assoc-batch": {
   "label": "日本セラミックス協会「日本のやきもの／日本の窯」（セラミックス博物館）",
   "url": "https://www.ceramic.or.jp/museum/yakimono/contents/yakimononokama.html",
   "level": "E2"
  },
  "inoue1991": {
   "label": "井上喜久男「尾張陶磁（2）近世の瀬戸物生産」（愛知県陶磁資料館研究紀要、1991、PDF）",
   "url": "https://aitou.museum/collection/assets/pdf/1991/1991aito_05_inoue.pdf",
   "level": "E2"
  },
  "jtco-tamba": {
   "label": "日本伝統文化振興機構（JTCO）「丹波立杭焼」（提供：丹波立杭陶磁器協同組合）",
   "url": "https://www.jtco.or.jp/japanese-crafts?act=detail&c=2&id=117&p=3",
   "level": "E2"
  },
  "tokoname-kiyou": {
   "label": "常滑市陶の森 民俗資料館研究紀要 第3号（常滑の窯業と石炭窯に関する論考、PDF）",
   "url": "https://www.tokoname-tounomori.jp/wp-content/uploads/2021/06/minzokusiryoukan_kenkyukiyou03.pdf",
   "level": "E2"
  },
  "nihonmono-kamahachi": {
   "label": "NIHONMONO「陶房窯八／山梨県北杜市」（2024-10-29）",
   "url": "https://nihonmono.jp/article/50028/",
   "level": "E3"
  },
  "genshoku-jiten": {
   "label": "『原色陶器大辞典』「蹴轆轤」の項（鶴田純久の章ウェブサイト転載）",
   "url": "https://turuta.jp/story/archives/2676",
   "level": "E3"
  },
  "nitto-peripheral": {
   "label": "日陶産業株式会社「周辺機器」（常圧式・真空式土練機、タタラ成形機、ポットミル機の公式仕様表）",
   "url": "https://www.nitto-nsk.co.jp/product/hobby/peripheral-equipment.html",
   "level": "E1"
  },
  "nitto-wheel": {
   "label": "日陶産業株式会社「電動ろくろ」（RKシリーズの公式仕様表）",
   "url": "https://www.nitto-nsk.co.jp/product/hobby/electric-potters-wheel.html",
   "level": "E1"
  },
  "nitto-manual": {
   "label": "日陶産業株式会社「手回しろくろ」（BWシリーズの公式仕様表）",
   "url": "https://www.nitto-nsk.co.jp/product/hobby/manual-potters-wheel.html",
   "level": "E1"
  },
  "nidec-rk3e": {
   "label": "ニデック株式会社 公式製品ページ「RK-3E」（英語版、仕様表）",
   "url": "https://www.nidec.com/en/products/other-products/pottery-product-equipment/pottery-wheels/bNSCJ-RK-3E/",
   "level": "E1"
  },
  "shinryu": {
   "label": "シンリュウ株式会社（公式サイト、窯業機械として常圧式・真空式土練機を取扱い）",
   "url": "https://www.shinryu.co.jp/",
   "level": "E1"
  },
  "shirota-denki": {
   "label": "シロタ電機「電気炉 Newスーパーシリーズ」（公式製品ページ、仕様・標準価格）",
   "url": "http://www.shirota-denki.co.jp/furnace.html",
   "level": "E1"
  },
  "ookura-rk3d": {
   "label": "大蔵商事株式会社「RK-3D型」（販売店製品ページ、定価・仕様）",
   "url": "https://www.ookura.co.jp/pages/113/detail=1/b_id=682/r_id=307",
   "level": "E4"
  },
  "ookura-nva": {
   "label": "大蔵商事株式会社「NVA-04S」（販売店製品ページ、定価・仕様）",
   "url": "https://www.ookura.co.jp/pages/91/detail=1/b_id=1272/r_id=96",
   "level": "E4"
  },
  "isekyu-nra": {
   "label": "伊勢久陶芸ショップ「常圧式土練機 NRA-04/04S」（EC販売ページ）",
   "url": "https://www.isekyu.com/?pid=98469012",
   "level": "E4"
  },
  "tougeishop-batch": {
   "label": "陶芸ショップ.コム「ポットミル機」カテゴリ（PTA-01/02の価格、高額商品ランキングに電動ろくろ価格を掲載）",
   "url": "http://www.tougeishop.com/products/list.php?category_id=100",
   "level": "E4"
  },
  "tougei-dept-tatara": {
   "label": "陶芸百貨店（彩里陶材）「タタラ成形機」（TSR・NSRCの販売価格・メーカー表示）",
   "url": "https://www.tougei-dept.com/tatara",
   "level": "E4"
  },
  "makino-matsuo": {
   "label": "薪の松尾「陶芸用穴窯造ります」（小型穴窯N36の仕様・工事価格）",
   "url": "https://makinomatsuo.com/service/kama.php",
   "level": "E4"
  },
  "tourakubou-batch": {
   "label": "陶楽房（道楽問屋）「ろくろ」商品一覧（手ろくろ・電動ろくろ・機械ろくろのEC価格）",
   "url": "https://www.tourakubou.com/SHOP/117093/list.html",
   "level": "E5"
  },
  "orton-faq": {
   "label": "Orton Ceramic 公式 FAQ（Pyrometric Cones）",
   "url": "https://www.ortonceramic.com/pyrometric-cones-faq"
  },
  "orton-chart": {
   "label": "Orton Ceramic 公式 Temperature Equivalent Chart（°C）",
   "url": "https://www.ortonceramic.com/_files/ugd/7c9d79_11dd303c800c46b08d3a05178a02d99c.pdf"
  },
  "hsieh2019": {
   "label": "Hsieh (2019) Effects of temperature non-uniformity and effective viscosity on pyrometric cone deformation, International Journal of Ceramic Engineering & Science",
   "url": "https://ceramics.onlinelibrary.wiley.com/doi/full/10.1002/ces2.10026"
  },
  "ibaraki-itic": {
   "label": "茨城県工業技術センター 成果集（平成27年）「笠間焼の焼成における熱履歴の測定方法の検証」",
   "url": "https://www.itic.pref.ibaraki.jp/publication/doc/result/h27/H27_1-18.pdf"
  },
  "sougengama-glossary": {
   "label": "相玄窯 製陶用語解説「ゼーゲルコーン」",
   "url": "http://www.sougengama.jp/yougo/03-sa/seger-corn.htm"
  },
  "tougeishop-cone": {
   "label": "陶芸ショップ.コム「オルトンコーン」カテゴリ",
   "url": "https://www.tougeishop.com/products/list.php?category_id=53"
  },
  "toki-kamadougu": {
   "label": "土岐市文化振興事業団 展示資料「窯道具の使い方」",
   "url": "http://www.toki-bunka.or.jp/tokibunka/wp-content/uploads/2023/12/99c957ef66a115943fd437f4fbc11535.pdf"
  },
  "touroji-kamadougu": {
   "label": "窯道具の種類（トチン・ハマ・ハリ・サヤ・ツク）",
   "url": "https://touroji.com/elementary_knowledge/kamadougunosyurui.html"
  },
  "can-kiln-furniture": {
   "label": "Ceramic Arts Network, Ceramics Monthly「Techno File: Kiln Furniture 101」",
   "url": "https://ceramicartsnetwork.org/ceramics-monthly/ceramics-monthly-article/techno-file-kiln-furniture-101"
  },
  "ceramic-wiki-furniture": {
   "label": "ceramic.wiki「Kiln furniture」",
   "url": "https://ceramic.wiki/firing/kiln-furniture"
  },
  "tougei-yosei": {
   "label": "陶芸.com「焼成関連用具」カテゴリ",
   "url": "https://www.tougei.com/shop/c/c71Q0_dL"
  },
  "ll-thermocouple": {
   "label": "L&L Kiln Mfg. 公式ナレッジベース「Thermocouples: What are Thermocouples?」",
   "url": "http://hotkilns.com/support/pottery-kiln-knowledgebase/thermocouples-what-are-thermocouples"
  },
  "ll-type-s": {
   "label": "L&L Kiln Mfg. 公式「Type S Thermocouple」",
   "url": "https://hotkilns.com/kiln-features/type-s-thermocouple"
  },
  "hotkilns-jp": {
   "label": "熱くてクールな「電気窯」（L&L輸入販売）製品ページ",
   "url": "https://hotkilns.jp/genesis-controller"
  },
  "nidec-myc5": {
   "label": "ニデックドライブテクノロジー「マイコン焼成装置 MYC-5」取扱説明書（公式PDF）",
   "url": "https://www.nidec.com/files/user/www-nidec-com/nidec-drivetechnology/product/download/manuals_tougei_pdf/NSTC_MYC5_92620P_391-23-022-1.pdf?rev=7ae89145efa94044a783d5d34b3e9c12&sc_lang=ja-JP"
  },
  "nidec-catalog-batchx": {
   "label": "ニデックドライブテクノロジー 陶芸総合カタログ（公式PDF）",
   "url": "https://www.nidec.com/files/user/www-nidec-com/nidec-drivetechnology/product/download/catalogs_pdf/tougei/TougeiSougou_77550AK.pdf"
  },
  "hse-kilns": {
   "label": "英国HSE「Kilns in schools and craft studios」",
   "url": "https://www.hse.gov.uk/non-metallic-minerals/kilns-in-schools.htm"
  },
  "wct-ventilation": {
   "label": "Ventilation for Pottery Kilns（学校安全資料、pswctup.org）",
   "url": "https://pswctup.org/ventilation-for-pottery-kilns"
  },
  "tougei-ikomi": {
   "label": "陶芸.com「『鋳込み用石膏型』を使った鋳込み手順」",
   "url": "https://www.tougei.com/shop/pages/ikomi-tejun.aspx"
  },
  "tajimi-ishoken": {
   "label": "多治見市陶磁器意匠研究所「3Dモデリング機器活用造形技術向上研究会」（石膏型）",
   "url": "https://www2.city.tajimi.lg.jp/ishoken/06_research/researc_plastermold.html"
  },
  "can-drying": {
   "label": "Ceramic Arts Network, Pottery Making Illustrated「In the Studio: Managing the Drying Process」",
   "url": "https://ceramicartsnetwork.org/pottery-making-illustrated/pottery-making-illustrated-article/In-the-Studio-Managing-the-Drying-Process"
  },
  "hotclay-tongs": {
   "label": "Hot Clay「Raku Tongs」製品ページ",
   "url": "https://www.hot-clay.com/products/raku-tongs"
  },
  "air-compressor-column": {
   "label": "コンプレッサー図鑑「陶芸用エアーコンプレッサーの選び方と活用法」",
   "url": "https://air-compressor.jp/column/tougei"
  },
  "ngk-saggar": {
   "label": "NGK株式会社 公式「焼成用サヤ（匣鉢）」",
   "url": "https://www.ngk.co.jp/product/fp-firing-sagger.html"
  },
  "yogo-sagger": {
   "label": "YOGO CERAMIC「匣鉢（箱サヤ）」（匣鉢の製造・販売）",
   "url": "https://www.yogo-sagger.co.jp/%E8%A3%BD%E5%93%81%E7%B4%B9%E4%BB%8B/%E5%8C%A3%E9%89%A2-%E7%AE%B1%E3%82%B5%E3%83%A4"
  },
  "t3-fujiwara-erabi": {
   "label": "藤原陶芸用品店「窯の選び方」（信楽の陶芸用品店、燃料費比較の実例掲載）",
   "url": "https://f-tougei.co.jp/?mode=f1",
   "level": "E4"
  },
  "t3-kajiyama-faq": {
   "label": "梶山工芸「よくある質問」（窯メーカー公式、サイズ・電気工事費・電気代の目安）",
   "url": "https://tougei.kajiyamakougei.co.jp/faq.html",
   "level": "E1"
  },
  "t3-polishpottery-column": {
   "label": "日本ポーリッシュポタリー協会「陶芸窯の種類と選び方」（燃料別特性の比較）",
   "url": "https://www.polishpotteryjapan.com/tougeigama/column",
   "level": "E5"
  },
  "t3-shinryu-denki-kouji": {
   "label": "シンリュウ株式会社「電気工事について」（窯メーカー公式）",
   "url": "https://www.shinryu.co.jp/electric/construction.html",
   "level": "E1"
  },
  "t3-tougei-dept-erabi": {
   "label": "陶芸百貨店（彩里陶材）「プロ直伝！陶芸窯の選び方」",
   "url": "https://www.tougei-dept.com/kama-erabi",
   "level": "E4"
  },
  "t3-tougeicom-beginner": {
   "label": "陶芸.com「初めての方必見!! 道具選び」（初めに揃える道具・ろくろ用道具の案内）",
   "url": "https://www.tougei.com/shop/pages/beginner_goods.aspx"
  },
  "t3-tougeicom-sets": {
   "label": "陶芸.com「成形用具セット」カテゴリ（初心者用セット等の税込価格の実測、2026年11月）",
   "url": "https://www.tougei.com/shop/c/c71F001"
  },
  "t3-tougeishop-basic17": {
   "label": "陶芸ショップ.コム「成形小道具 基本セット」商品ページ（内容14点・税込5,830円、2026年11月実測）",
   "url": "https://www.tougeishop.com/products/detail/17/"
  },
  "t3-tougeishop-nyumon246": {
   "label": "陶芸ショップ.コム「入門セット」カテゴリ（陶芸入門セット税込13,200円等の実測、2026年11月）",
   "url": "https://www.tougeishop.com/products/list.php?category_id=246"
  },
  "t3-tougeishop-set244": {
   "label": "陶芸ショップ.コム「成形小道具セット」カテゴリ（セット内容と税込価格の実測、2026年11月）",
   "url": "http://www.tougeishop.com/products/list.php?category_id=244"
  },
  "t3-tougeishop-set245": {
   "label": "陶芸ショップ.コム「基本小道具セット」カテゴリ（高額商品ランキングに電動ろくろ・電気窯の税込価格、2026年11月実測）",
   "url": "https://www.tougeishop.com/products/list.php?category_id=245"
  },
  "t4-eftc-tanka": {
   "label": "公益社団法人全国家庭電気製品公正取引協議会「よくある質問 Q&A（電力料金の目安単価）」",
   "url": "https://www.eftc.or.jp/qa"
  },
  "t4-maruni-oel1500": {
   "label": "丸二陶料株式会社「陶芸窯 OEL-1500SD（100V対応小型電気窯）」製品ページ",
   "url": "http://02-maruni.sun.bindcloud.jp/cn3/OEL1500.html"
  }
 },
 "records": [
  {
   "id": "kiln/denki",
   "names": {
    "ja": "電気窯",
    "reading": "でんきがま"
   },
   "kind": "窯",
   "layer": "core",
   "summary": "電熱線（ヒーター）の電気抵抗による発熱で焼成する窯。燃焼を伴わないため扱いが簡便で、現行の陶芸用製品はマイコン焼成装置による自動制御と最高温度1,300℃級が標準となっている。家庭用100Vの小型機から三相200Vの大型機まで幅広く販売される、現在の市場の中心的な窯種である。",
   "claims": [
    {
     "text": "電気窯は、鉄材の外郭枠に耐火断熱レンガを敷き詰め、その表面に電熱線を取り付けた構造で、電熱線の電気抵抗による発熱によって高温を発生させる。",
     "level": "E1",
     "status": "established",
     "sources": [
      "shinryu-denki-manual"
     ]
    },
    {
     "text": "日本セラミックス協会の窯の分類では電気窯は変遷の最終段階に置かれ、1920年代後半に軽量で断熱性の高い耐火物の利用によって作られるようになり、摂氏1300℃に耐える発熱線材が安価に作られたことで一般用の電気窯も作られるようになったとされる。",
     "level": "E2",
     "status": "established",
     "sources": [
      "ceramics-assoc-batch"
     ]
    },
    {
     "text": "現行の陶芸用電気窯（ニデックDシリーズ、日陶産業取扱仕様）はいずれも最高温度1,300℃・マイコン焼成装置つきで、熱線方式はコイル式が中心（大型機はウェーブ式）である。",
     "level": "E1",
     "status": "established",
     "sources": [
      "nitto-small",
      "nitto-medium",
      "nitto-large"
     ]
    },
    {
     "text": "電源・消費電力の範囲は、家庭用単相100V・1.4〜1.5kW級の小型機から、単相200V／三相200V・10〜15kW級の大型機まで分布する。",
     "level": "E1",
     "status": "established",
     "sources": [
      "nitto-small",
      "nitto-large"
     ]
    },
    {
     "text": "電気窯は燃焼による雰囲気づくりをしないため、還元焼成には還元用バーナーセット等のオプション併用が必要になる製品がある（ニデックのオプション設定、梶山工芸eKCBシリーズの還元バーナーセット）。",
     "level": "E1",
     "status": "established",
     "sources": [
      "nidec-catalog",
      "kajiyama-ekcb"
     ]
    },
    {
     "text": "メーカー取扱説明書によれば、電熱線の温度上限は1375℃で、窯内温度と電熱線温度の差（70〜90℃程度）を考慮すると窯内温度は1295℃以下に収める必要があり、公称最高温度1,300℃級という仕様の背景になっている。",
     "level": "E1",
     "status": "established",
     "sources": [
      "shinryu-denki-manual"
     ]
    },
    {
     "text": "家庭用100V・消費電力1.5kWの小型電気窯については、メーカーが電気代の目安を公表している例があり、丸二陶料のOEL-1500SD（炉内径240mm×高さ220mm）では本焼1回250円・素焼1回120円とされる。この例では素焼きは本焼きの半額程度であり、小型機の焼成コストの水準感を示している。あくまで同機種についての概算である。",
     "level": "E1",
     "status": "established",
     "sources": [
      "t4-maruni-oel1500"
     ]
    },
    {
     "text": "シンリュウは単相200V・従量電灯C契約での本焼1回の電気料金の目安を公表している。条件はマイコン全自動制御で最高温度1,230℃・12時間焼成の場合で、消費電力3.8kWで718円、6.3kWで1,190円、8.4kWで1,586円、10.5kWで1,983円、12kWで2,266円、15kWで2,833円、20kWで4,239円とされる。2020年3月時点の東京電力の料金表から算出された値で、燃料費調整額と再生可能エネルギー発電促進賦課金は含まれず、メーカー自身が「あくまで目安」と明記している。",
     "level": "E1",
     "status": "established",
     "sources": [
      "t3-shinryu-denki-kouji"
     ]
    },
    {
     "text": "同じ本焼条件でも契約種別によって1回あたりの料金は変わり、シンリュウの同表では三相200Vの低圧電力（主開閉器契約）の場合、6.3kWで647円、10.5kWで1,078円、20kWで2,054円、40kWで4,108円と従量電灯Cより従量分は安くなる一方、月額の基本料金は高くなる。電気代の比較は焼成1回の従量分だけでなく、契約種別と基本料金を含めて見る必要がある。",
     "level": "E1",
     "status": "established",
     "sources": [
      "t3-shinryu-denki-kouji"
     ]
    },
    {
     "text": "電気代を自分で見積もる際の単価の目安として、全国家庭電気製品公正取引協議会が「新電力料金目安単価」31円/kWh（税込、2022年7月22日改定）を公表している。ただし電気窯はマイコン制御で昇温後や温度保持中に出力が絞られるため、消費電力×焼成時間の単純計算は実勢より高めに出る上限寄りの見積もりになる。例えば1.5kWを10時間フル出力し続けると仮定すると15kWhとなり31円/kWhでは465円になるが、メーカー公表の実勢値（同クラスの本焼1回250円）はこれを下回る。",
     "level": "E2",
     "status": "established",
     "sources": [
      "t4-eftc-tanka",
      "t4-maruni-oel1500"
     ]
    },
    {
     "text": "メーカーは、使用料金は作品の量や季節などの条件によって変わると注意しており、上記の金額はいずれも概算である。実際の電気代は窯詰めの量、室温、契約プランや燃料費調整額の変動、窯の個体差によっても変わるため、正確な額は契約中の電力会社の単価と実測で確認する必要がある。",
     "level": "E1",
     "status": "established",
     "sources": [
      "t3-shinryu-denki-kouji"
     ]
    }
   ],
   "market": {
    "text": "ニデックドライブテクノロジーがDシリーズ（DMT-01型、DUA-01型プティ、DFA／DUB／DAM／DMT／DME／DADの各シリーズ）を製造し、日陶産業などが取扱販売する。陶芸材料ECでは「陶芸窯」カテゴリの中核で（陶芸.comでは62件掲載）、小型100V機の販売価格は30万円台〜50万円台（陶楽房、2026年11月時点）。",
    "sources": [
     "nidec-catalog",
     "tougei-com",
     "tourakubou"
    ]
   },
   "relations": [
    {
     "to": "kiln/denki-100v",
     "kind": "下位形式"
    },
    {
     "to": "kiln/denki-uwabiraki",
     "kind": "下位形式"
    },
    {
     "to": "kiln/denki-yokobiraki",
     "kind": "下位形式"
    },
    {
     "to": "kiln/uee-ro",
     "kind": "近接種別"
    },
    {
     "to": "equip/controller",
     "kind": "関連設備"
    }
   ],
   "safety": "メーカー取扱説明書では、電源工事は電気工事士の資格を持ったスタッフのいる電気工事店に依頼すること、電気窯にはコード・コンセントが付属せず結線は直結工事とすること（安全上コンセントは使用しない）、200V使用時はD種アースの取付けが義務であることが明記される。また、窯を使う際は必ず部屋の吸排気を行うこととされ、酸化・還元焼成では一酸化炭素ガス等が発生し人体に有害となる場合があると注意される。壁からは50cm以上、天井からは1m以上の離隔を確保することも求められる。",
   "unknowns": [
    "大型機は価格非公開・応相談の製品が多く、電気窯全体の価格帯の上限は未確認",
    "粉塵（結晶性シリカ）に関する電気窯使用時の公的な注意資料は未確認"
   ],
   "updated": "2026-11-12",
   "user_terms": [
    "電気の窯",
    "電気で焼く窯",
    "陶芸の窯を買う",
    "マイコンで自動で焼ける窯",
    "窯の電気代"
   ]
  },
  {
   "id": "kiln/denki-100v",
   "names": {
    "ja": "小型電気窯（家庭用100V）",
    "reading": "こがたでんきがま",
    "aliases": [
     "家庭用100V電気窯"
    ]
   },
   "kind": "窯",
   "layer": "core",
   "summary": "家庭用単相100V・15A級の電源で使える小型電気窯のクラス。代表製品はいずれも最高温度1,300℃・マイコン制御で本焼きまで対応し、ECでは「小型電気窯」「家庭用100V電気窯」として独立カテゴリが置かれる。自宅陶芸の入門〜中級の中心クラスである。",
   "claims": [
    {
     "text": "家庭用単相100V・15A級で使用できる小型クラスとして、陶芸ショップ.コムに「小型電気窯」、陶楽房に「家庭用100V電気窯」の独立カテゴリがある。",
     "level": "E4",
     "status": "established",
     "sources": [
      "tougeishop",
      "tourakubou"
     ]
    },
    {
     "text": "代表製品DMT-01型（ニデック製）の公称仕様は、単相100V・15A・1.5kW、最高温度1,300℃、炉内寸法270×270×300mm、重量64.5kg、マイコン焼成装置・コイル式熱線である。",
     "level": "E1",
     "status": "established",
     "sources": [
      "nitto-small"
     ]
    },
    {
     "text": "代表製品DUA-01型プティ（ニデック製）の公称仕様は、単相100V・14A・1.4kW、最高温度1,300℃、炉内寸法φ240×高200mm、重量35kgである。",
     "level": "E1",
     "status": "established",
     "sources": [
      "nitto-small"
     ]
    },
    {
     "text": "日陶産業取扱の上蓋式小型電気炉K-Cシリーズには100Vモデル（K-240C、K-2430C、K-3030C）があり、いずれも100V・1.5kW・15A、温度は最大1,280℃（K-3030Cは温度欄に数値の明記なし）とされる。",
     "level": "E1",
     "status": "established",
     "sources": [
      "nitto-small"
     ]
    },
    {
     "text": "このクラスの製品は素焼き・本焼きの両方に対応する仕様で販売され、家庭用電源で使える窯の中で炉内スペースを確保した製品（DMT-01）として位置づけられる。",
     "level": "E1",
     "status": "established",
     "sources": [
      "nitto-small"
     ]
    }
   ],
   "market": {
    "text": "代表製品はDMT-01（陶楽房でメーカー希望小売価格576,840円→販売価格519,090円）、DUA-01プティ（同363,682円→327,250円台）、らくらく窯TMK-1（1.3kW、陶芸ショップ.コム取扱）。2026年11月時点の価格帯は30万円台〜50万円台が中心。",
    "sources": [
     "tourakubou",
     "tougeishop"
    ]
   },
   "relations": [
    {
     "to": "kiln/denki",
     "kind": "上位概念"
    },
    {
     "to": "kiln/denki-uwabiraki",
     "kind": "関連形式"
    }
   ],
   "safety": "日陶産業は100Vモデルについて、電圧降下など設置場所の環境により最高温度に達しない場合があるとし、使用の際はなるべくブレーカー近くのコンセントに接続すること、延長タップや他の消費電力の高い家電との同時使用は控えることを注意書きしている（K-Cシリーズの注意書き）。",
   "unknowns": [
    "らくらく窯TMK-1のメーカー公式仕様（最高温度・炉内容量・製造元）は未確認",
    "100V機でも専用回路が必須かどうかは製品により異なり、クラス全体としての統一的な設置条件は未確認"
   ],
   "updated": "2026-11-12",
   "user_terms": [
    "家庭用コンセントで使える窯",
    "小さい電気窯",
    "家で使える窯",
    "100ボルトの窯",
    "工事なしで使える窯"
   ]
  },
  {
   "id": "kiln/denki-uwabiraki",
   "names": {
    "ja": "上扉式電気窯",
    "reading": "うわびらきしきでんきがま",
    "aliases": [
     "トップローディング"
    ]
   },
   "kind": "窯",
   "layer": "core",
   "summary": "炉の上部の蓋（扉）を開けて作品を出し入れするトップローディング形式の電気窯。円形炉の小型機から大型のDME型まであり、陶芸ショップ.コムでは「大型電気窯（上扉式）」が独立カテゴリになっている。",
   "claims": [
    {
     "text": "上部の蓋を開閉して窯詰め・窯出しを行う形式であり、陶芸ショップ.コムでは「大型電気窯(上扉式)」が独立カテゴリとされる。",
     "level": "E4",
     "status": "established",
     "sources": [
      "tougeishop"
     ]
    },
    {
     "text": "ニデックDME-10A／15A型は「標準仕様（上扉式）」と明記され、DME-10Aは単相200V・50A／三相200V・29A（10.1kW）、DME-15Aは15kW、いずれも最高温度1,300℃・熱線ウェーブ式・炉壁厚140mmである。",
     "level": "E1",
     "status": "established",
     "sources": [
      "nitto-large"
     ]
    },
    {
     "text": "日陶産業取扱のK-Cシリーズは「上蓋式小型電気炉」として販売され、100Vモデルと単相200Vモデル（3kW／4kW、最大1,280℃）がある。",
     "level": "E1",
     "status": "established",
     "sources": [
      "nitto-small"
     ]
    },
    {
     "text": "シンリュウの上扉タイプ（型式記号KD）では、上扉をウィンチで巻き上げ・巻き下げし、安全フックで上扉の落下を防止する構造が取られる。",
     "level": "E1",
     "status": "established",
     "sources": [
      "shinryu-denki-manual"
     ]
    },
    {
     "text": "梶山工芸のファニーeKCBシリーズも上扉式の本焼成電気炉で、最高温度1,300℃、プログラム式PID制御を備える（eKCB-90RPは単相/三相200V・10kW）。",
     "level": "E1",
     "status": "established",
     "sources": [
      "kajiyama-ekcb"
     ]
    }
   ],
   "market": {
    "text": "陶芸百貨店の大型電気窯カテゴリにDME-10等が掲載され、陶芸ショップ.コムでは上扉式が独立カテゴリとして販売される。梶山工芸ファニーeKCB-100RPのメーカー価格は1,180,000円（送料・消費税・電気工事費別、公式資料）。",
    "sources": [
     "tougei-dept",
     "tougeishop",
     "kajiyama-ekcb"
    ]
   },
   "relations": [
    {
     "to": "kiln/denki",
     "kind": "上位概念"
    },
    {
     "to": "kiln/denki-yokobiraki",
     "kind": "対向形式"
    },
    {
     "to": "kiln/denki-100v",
     "kind": "関連形式"
    }
   ],
   "safety": "メーカー取扱説明書では、扉の開閉時や台車の出し入れの際に指詰め等に注意すること、上扉は安全フックで落下を防止すること、窯の扉は窯内温度が常温に戻ってから開けることが記される（シンリュウ電気陶芸窯取扱説明書）。",
   "unknowns": [
    "ニデックDUB型が上扉式であることのメーカー公式の明記は未確認（円形炉であることは仕様表で確認）",
    "上扉式と横扉式の市場シェアや価格差の一般的傾向は未確認"
   ],
   "updated": "2026-11-12",
   "user_terms": [
    "上が開く窯",
    "上から出し入れする窯",
    "蓋が開くタイプの窯"
   ]
  },
  {
   "id": "kiln/denki-yokobiraki",
   "names": {
    "ja": "横扉式電気窯",
    "reading": "よこびらきしきでんきがま",
    "aliases": [
     "フロントローディング",
     "前扉式"
    ]
   },
   "kind": "窯",
   "layer": "core",
   "summary": "正面の扉を開けて作品を出し入れするフロントローディング形式の電気窯。中・大型機の標準形式で、棚板を段積みしたまま正面から窯詰めできる。ニデックDMT型・DAD型、日陶産業の大型電気窯標準仕様、梶山工芸の前扉式KCPシリーズが該当する。",
   "claims": [
    {
     "text": "正面扉を開閉する形式であり、日陶産業の仕様表ではDMT-13A／15A型が「標準仕様（横扉式）」と明記される。",
     "level": "E1",
     "status": "established",
     "sources": [
      "nitto-large"
     ]
    },
    {
     "text": "DMT-13A型の公称仕様は、単相200V・65A／三相200V・38A（13kW）、最高温度1,300℃、炉内寸法570×500×730mm、重量610kg、熱線ウェーブ式である（DMT-15A型は15kW）。",
     "level": "E1",
     "status": "established",
     "sources": [
      "nitto-large"
     ]
    },
    {
     "text": "梶山工芸のポーセルライトKCPシリーズは温度制御部と炉本体が一体になった前扉式の本焼成電気炉で、KCP-12Rは単相／三相200V・12kW、最高温度1,300℃である。",
     "level": "E1",
     "status": "established",
     "sources": [
      "kajiyama-kcp"
     ]
    },
    {
     "text": "シンリュウの型式記号では前扉タイプがFE、上扉タイプがKDと区分され、扉形式が型式体系の一部になっている。",
     "level": "E1",
     "status": "established",
     "sources": [
      "shinryu-denki-manual"
     ]
    }
   ],
   "market": {
    "text": "日陶産業の大型電気窯の標準仕様として販売され、陶芸百貨店の大型電気窯カテゴリにDMT-10A、DAD-15等が並ぶ。梶山工芸KCPシリーズなど窯炉メーカー各社も前扉式を製造する。",
    "sources": [
     "nitto-large",
     "tougei-dept",
     "kajiyama-kcp"
    ]
   },
   "relations": [
    {
     "to": "kiln/denki",
     "kind": "上位概念"
    },
    {
     "to": "kiln/denki-uwabiraki",
     "kind": "対向形式"
    }
   ],
   "safety": "メーカー取扱説明書では、窯の扉を閉める際は締付ハンドルを均等に締めて密封すること（締付が不完全だと高温の熱が漏れて火災や火傷の事故の恐れがある）、扉は窯内が常温に戻ってから開けること、窯入れ・窯出し等で扉を開けている時は元ブレーカーの電源を切ることが記される（シンリュウ電気陶芸窯取扱説明書）。",
   "unknowns": [
    "母集団調査では梶山工芸「ファニー eKCDシリーズ」が横扉式として記録されたが、今回公式資料で確認できたファニーは上扉式のeKCBシリーズであり、eKCDの実在と形式は未確認",
    "DFA型など中型機の扉形式は販売ページで明記されないものがあり、形式対応表は未確認"
   ],
   "updated": "2026-11-12",
   "user_terms": [
    "前が開く窯",
    "正面の扉の窯",
    "前から出し入れする窯"
   ]
  },
  {
   "id": "kiln/uee-ro",
   "names": {
    "ja": "上絵用電気炉",
    "reading": "うわえようでんきろ"
   },
   "kind": "窯",
   "layer": "core",
   "summary": "上絵付け・金彩・転写など、本焼き後の低温焼成（850〜900℃級）専用の小型電気炉。本焼き用の電気窯とは別カテゴリで販売され、陶芸.comでは「上絵付け＞上絵付け電気炉」に分類される。チャイナペイントやガラス工芸、七宝と用途が重なる製品も多い。",
   "claims": [
    {
     "text": "上絵付け・チャイナペイント・ガラス工芸・七宝の焼成を用途とする低温専用の電気炉であり、本焼き用窯とは製品カテゴリが分かれている。",
     "level": "E1",
     "status": "established",
     "sources": [
      "kajiyama-kaf"
     ]
    },
    {
     "text": "代表製品グット電機「彩火 KCG-31N」は最高温度900℃、100V・14.5A、炉内寸法32×32×30cm、前扉開きで、転写紙使用のためのガス抜き栓を上部に備える。",
     "level": "E4",
     "status": "established",
     "sources": [
      "goot-catalog"
     ],
     "note": "販売店カタログで確認（2026-11時点）"
    },
    {
     "text": "梶山工芸の上絵電気炉チャイナKAFシリーズは最高温度850℃で、KAF-4Pは単相200V・4kW、KAF-12Pは単相/三相200V、プログラム式PID制御を備える。",
     "level": "E1",
     "status": "established",
     "sources": [
      "kajiyama-kaf"
     ]
    },
    {
     "text": "陶芸.comでは「上絵付け＞上絵付け電気炉」という独立した分類に置かれ、本焼き用電気窯のカテゴリとは別に販売される。",
     "level": "E4",
     "status": "established",
     "sources": [
      "tougei-com"
     ]
    }
   ],
   "market": {
    "text": "彩火KCG-31型は陶芸ショップ.コムで364,650円（税込、2026年11月時点）で販売される。日本ヴォーグ社のペインターズキルンSV型も陶楽房で扱われる。",
    "sources": [
     "tougeishop",
     "tourakubou"
    ]
   },
   "relations": [
    {
     "to": "kiln/denki",
     "kind": "近接種別"
    },
    {
     "to": "kiln/shippo-ro",
     "kind": "用途が重なる隣接種別"
    }
   ],
   "safety": null,
   "unknowns": [
    "安全情報は未確認（上絵用電気炉に固有のメーカー安全資料を確認できていない。一般の電気窯の安全注意は kiln/denki を参照）",
    "グット電機の公式サイトでのKCG-31型の現行仕様は未確認（販売店カタログとECで確認）"
   ],
   "updated": "2026-11-12",
   "user_terms": [
    "上絵付け用の小さい炉",
    "金彩を焼き付ける炉",
    "チャイナペイントの炉",
    "低温だけの電気炉"
   ]
  },
  {
   "id": "kiln/gas",
   "names": {
    "ja": "ガス窯",
    "reading": "がすがま"
   },
   "kind": "窯",
   "layer": "core",
   "summary": "プロパン・ブタン等の気体燃料をバーナーで燃焼させる窯。ガス圧と空気量の調整で酸化・還元焼成の両方に対応でき、炎の雰囲気を活かす焼成に使われる。燃料はプロパンガス（LPG）と都市ガスに分かれ、製造は窯炉メーカーが担い、受注生産も多い。",
   "claims": [
    {
     "text": "日本セラミックス協会によれば、ガス窯は窯全体を鉄枠で囲い焼造品に適した簡便な形になったが、製品焼造に関わる基本的構造はほとんど石炭窯の倒焔式と変わらない。",
     "level": "E2",
     "status": "established",
     "sources": [
      "ceramics-assoc-batch"
     ]
    },
    {
     "text": "ガス窯は石炭窯・重油灯油窯からプロパン・ブタンの気体燃料利用への移行に伴って成立し、断熱材の急速な改良によって従来型耐火煉瓦の使用が減り軽量化した。",
     "level": "E2",
     "status": "established",
     "sources": [
      "ceramics-assoc-batch"
     ]
    },
    {
     "text": "窯炉メーカーのシンリュウは、プロパンガス自然燃焼式・プロパンガス強制燃焼式・都市ガス式の3種をガス窯の種類として提示しており、燃料と燃焼方式による区分が現行製品の分類軸になっている。",
     "level": "E1",
     "status": "established",
     "sources": [
      "shinryu-gas"
     ]
    },
    {
     "text": "ガス圧と空気量のバランスを調整することで酸化焼成・還元焼成の双方が可能であり、還元焼成に対応することがガス窯の用途上の特徴である。",
     "level": "E1",
     "status": "established",
     "sources": [
      "shinryu-gas-kind"
     ]
    }
   ],
   "market": {
    "text": "シンリュウ、森下工業、大築窯炉工業などの窯炉メーカーが製造・販売し、受注生産の製品も多い。陶芸ショップ.コムではプロパンガス窯（自然燃焼／強制燃焼）が独立カテゴリになっている。",
    "sources": [
     "shinryu-gas",
     "tougeishop"
    ]
   },
   "relations": [
    {
     "to": "kiln/gas-shizen",
     "kind": "下位形式"
    },
    {
     "to": "kiln/gas-kyosei",
     "kind": "下位形式"
    },
    {
     "to": "kiln/gas-toshi",
     "kind": "下位形式"
    },
    {
     "to": "kiln/gas-shuttle",
     "kind": "下位形式"
    },
    {
     "to": "equip/burner",
     "kind": "関連設備"
    }
   ],
   "safety": "メーカー（シンリュウ）の設置案内では、壁面・天井等を不燃材にした耐火構造の建物に設置すること、窯本体と壁面は50cm以上離すこと、設置場所の上部・下部に換気口を設けること（換気扇の設置を推奨）、プロパンガスボンベは屋外に設置すること、安全対策としてガス漏れ警報機・消火器・地震安全装置を設置すること、ボンベ設置工事・配管工事はガス工事店に依頼することが求められる。",
   "unknowns": [
    "ガス窯全体の価格帯は未確認（受注生産が多く公表価格の範囲を確定できていない）",
    "還元焼成時の一酸化炭素発生量など、定量的な安全データは未確認"
   ],
   "updated": "2026-11-12",
   "user_terms": [
    "ガスで焼く窯",
    "プロパンの窯",
    "還元焼成ができる窯",
    "炎で焼く窯"
   ]
  },
  {
   "id": "kiln/gas-shizen",
   "names": {
    "ja": "プロパンガス窯（自然燃焼式）",
    "reading": "ぷろぱんがすがま（しぜんねんしょうしき）"
   },
   "kind": "窯",
   "layer": "core",
   "summary": "送風ファンを使わない自然燃焼（大気式バーナー）形式のプロパンガス窯。ガスの圧力と煙突のドラフトで燃焼する。シンリュウでは前面扉タイプとシャトルタイプがあり、陶芸ショップ.コムでは独立カテゴリとして販売される。",
   "claims": [
    {
     "text": "自然燃焼式は送風ファンを使用しない燃焼方式であり、シンリュウは前面扉タイプとシャトルタイプの2形式を提示する。",
     "level": "E1",
     "status": "established",
     "sources": [
      "shinryu-gas-kind"
     ]
    },
    {
     "text": "前面扉タイプは棚板一枚敷きの構成で、大物の一品制作にも対応できる容積の製品がラインナップされる。",
     "level": "E1",
     "status": "established",
     "sources": [
      "shinryu-gas-kind"
     ]
    },
    {
     "text": "陶芸ショップ.コムに「プロパンガス窯・自然燃焼」の独立カテゴリがあり、代表製品としてRT-15FPが掲載される。",
     "level": "E4",
     "status": "established",
     "sources": [
      "tougeishop"
     ]
    },
    {
     "text": "自然燃焼式の煙突は、原則として曲げずに真上に抜き、天井裏・屋根裏に通さないことがメーカーの設置条件とされる。",
     "level": "E1",
     "status": "established",
     "sources": [
      "shinryu-gas-setup"
     ]
    }
   ],
   "market": {
    "text": "陶芸ショップ.コムの独立カテゴリで販売され（代表製品RT-15FP）、シンリュウは前面扉タイプとシャトルタイプ（ラクdeキルン）を製造する。価格は製品ごとに異なり、本バッチでは個別価格を確認していない。",
    "sources": [
     "tougeishop",
     "shinryu-gas-kind"
    ]
   },
   "relations": [
    {
     "to": "kiln/gas",
     "kind": "上位概念"
    },
    {
     "to": "kiln/gas-kyosei",
     "kind": "対向形式"
    },
    {
     "to": "kiln/gas-shuttle",
     "kind": "派生形式"
    }
   ],
   "safety": "メーカー（シンリュウ）の設置案内では、換気が十分できる場所に設置すること、設置場所の上部・下部に換気口を設けること、自然燃焼式の煙突は曲げず真上に抜くこと、プロパンガスボンベは屋外設置とすること、ガス漏れ警報機を設置することが求められる。配管工事はガス工事店に依頼し、工事完了後は厳重なガス漏れ検査を行うこととされる。",
   "unknowns": [
    "RT-15FPの公称仕様（炉内容量・最高温度）と販売価格は未確認",
    "自然燃焼式に固有の必要換気量などの数値基準は未確認"
   ],
   "updated": "2026-11-12",
   "user_terms": [
    "ファンなしのガス窯",
    "自然に燃えるガス窯",
    "シンプルなガス窯"
   ]
  },
  {
   "id": "kiln/gas-kyosei",
   "names": {
    "ja": "プロパンガス窯（強制燃焼式）",
    "reading": "ぷろぱんがすがま（きょうせいねんしょうしき）"
   },
   "kind": "窯",
   "layer": "core",
   "summary": "ガスと空気を混合して送風で炉内へ送り込み燃焼させる形式のプロパンガス窯。自動点火装置つきが一般的で、煙突の形状・長さの制約が自然燃焼式より少ない。陶芸ショップ.コムでは独立カテゴリとして販売される。",
   "claims": [
    {
     "text": "強制燃焼式とは、ガスと空気を混合させて強制的に炉内に送り込み、燃焼させる方法である。",
     "level": "E1",
     "status": "established",
     "sources": [
      "shinryu-gas-kind"
     ]
    },
    {
     "text": "高性能点火装置（自動スパーク点火）を備え、ガス圧と空気量のバランスで酸化・還元焼成が可能で、還元焼成でもダンパー操作が不要とされる。",
     "level": "E1",
     "status": "established",
     "sources": [
      "shinryu-gas-kind"
     ]
    },
    {
     "text": "煙突の形状・長さにこだわらないことが、自然燃焼式との違いとしてメーカーに説明される。",
     "level": "E1",
     "status": "established",
     "sources": [
      "shinryu-gas-kind"
     ]
    },
    {
     "text": "メーカーの取扱説明書によれば、強制燃焼式は自動点火方式であり、地震動安全装置を取り付ければ震度4以上でガスを遮断でき、送風板の開閉により酸化・還元焔焼成ができる。",
     "level": "E1",
     "status": "established",
     "sources": [
      "shinryu-gas-manual"
     ]
    },
    {
     "text": "陶芸ショップ.コムに「プロパンガス窯・強制燃焼」の独立カテゴリがあり、代表製品としてRT-65PCが掲載される。",
     "level": "E4",
     "status": "established",
     "sources": [
      "tougeishop"
     ]
    }
   ],
   "market": {
    "text": "陶芸ショップ.コムの独立カテゴリで販売され（代表製品RT-65PC）、シンリュウもプロパンガス強制燃焼タイプを製造する。価格は本バッチでは個別に確認していない。",
    "sources": [
     "tougeishop",
     "shinryu-gas"
    ]
   },
   "relations": [
    {
     "to": "kiln/gas",
     "kind": "上位概念"
    },
    {
     "to": "kiln/gas-shizen",
     "kind": "対向形式"
    },
    {
     "to": "equip/burner",
     "kind": "関連設備"
    }
   ],
   "safety": "メーカー（シンリュウ）の設置案内では、ガス窯一般の条件として、不燃材の建物への設置・壁面から50cm以上の離隔・上下の換気口・ガス漏れ警報機と地震安全装置の設置・配管工事のガス工事店への依頼が求められる。強制燃焼式では送風燃焼のため、ガス漏れや立ち消えへの注意が取扱説明書で促される。",
   "unknowns": [
    "RT-65PCの公称仕様（炉内容量・最高温度）と販売価格は未確認",
    "強制燃焼式に固有の必要換気量などの数値基準は未確認"
   ],
   "updated": "2026-11-12",
   "user_terms": [
    "送風するガス窯",
    "自動点火のガス窯",
    "ファンつきのガス窯"
   ]
  },
  {
   "id": "kiln/gas-toshi",
   "names": {
    "ja": "都市ガス窯",
    "reading": "としがすがま"
   },
   "kind": "窯",
   "layer": "core",
   "summary": "都市ガスの配管を燃料とするガス窯。ボンベを使うプロパンガス窯と異なりガス配管工事を前提とし、市街地でのガス窯焼成を可能にする形式として窯炉メーカーが独立形式で提示する。",
   "claims": [
    {
     "text": "都市ガスを燃料とする形式であり、メーカーは市街地でのガス窯焼成が可能であることをこの形式の位置づけとして提示する。",
     "level": "E1",
     "status": "established",
     "sources": [
      "shinryu-gas-kind"
     ]
    },
    {
     "text": "シンリュウの都市ガスタイプは強制燃焼バーナーを採用し、高性能点火装置（自動ヒーター点火）で着火する。",
     "level": "E1",
     "status": "established",
     "sources": [
      "shinryu-gas-kind"
     ]
    },
    {
     "text": "標準のガス種は天然ガス13Aであり、ガスカロリーによってバーナーのノズルが変わるため、その他のガスを使う場合は使用ガス番号・ガスカロリーを指示する必要がある。",
     "level": "E1",
     "status": "established",
     "sources": [
      "shinryu-gas-setup"
     ]
    },
    {
     "text": "ガス圧と空気量のバランスで酸化・還元焼成が可能であり、還元焼成時でもほとんど無煙であるとメーカーは説明する。",
     "level": "E1",
     "status": "established",
     "sources": [
      "shinryu-gas-kind"
     ],
     "note": "還元時の煙に関する記述はメーカーの説明として記録"
    }
   ],
   "market": {
    "text": "シンリュウが独立形式として製造・販売する。陶芸材料ECの窯カテゴリはプロパンガス窯が中心で、都市ガス窯のEC掲載は本バッチでは確認できていない。",
    "sources": [
     "shinryu-gas"
    ]
   },
   "relations": [
    {
     "to": "kiln/gas",
     "kind": "上位概念"
    },
    {
     "to": "kiln/gas-kyosei",
     "kind": "燃焼方式が共通"
    }
   ],
   "safety": "メーカー（シンリュウ）の配管案内では、都市ガス窯の配管工事はガス工事店またはサービスセンターに相談すること、ガス本管からバーナーへの接続には必ず専用配管を使うこと、工事完了後は厳重なガス漏れ検査を行うこと、ガス漏れ警報機・地震動安全装置の備え付けが求められる。また陶芸窯は焼成時間が長くガス使用量が大きいため、ガスのマイコン安全装置が作動してガスを遮断する場合があり、あらかじめ工事業者に相談することとされる。",
   "unknowns": [
    "都市ガス窯の代表製品の型番と価格帯は未確認",
    "都市ガス窯の設置に関する自治体・消防の規制の詳細は未確認"
   ],
   "updated": "2026-11-12",
   "user_terms": [
    "都市ガスの窯",
    "ガス配管につなぐ窯",
    "街中で使えるガス窯"
   ]
  },
  {
   "id": "kiln/gas-shuttle",
   "names": {
    "ja": "シャトル式ガス窯",
    "reading": "しゃとるしきがすがま"
   },
   "kind": "窯",
   "layer": "core",
   "summary": "作品を載せる台車（シャトル）をレールで炉に出し入れする形式のガス窯。窯詰めを炉の外の台車上で行える。シンリュウのプロパンガス自然燃焼式シャトルタイプ「ラクdeキルン」シリーズが代表である。",
   "claims": [
    {
     "text": "台車式の形式で、前面開放扉から台車を出し入れして窯詰めを行う。シンリュウではプロパンガス自然燃焼式のシャトルタイプとして提示される。",
     "level": "E1",
     "status": "established",
     "sources": [
      "shinryu-gas-kind"
     ]
    },
    {
     "text": "中型〜大型までサイズが選べるラインナップがあり、レールの長さは変更可能とされる。",
     "level": "E1",
     "status": "established",
     "sources": [
      "shinryu-gas-kind"
     ]
    },
    {
     "text": "炭化仕様のシャトルタイプには、炉本体と台車の隙間を遮断する構造が付く。",
     "level": "E1",
     "status": "established",
     "sources": [
      "shinryu-gas-kind"
     ]
    },
    {
     "text": "台車引き出し式の構造はガス窯に限らず、シンリュウの電気窯にもSRシリーズ（台車引き出しタイプ）として存在する。",
     "level": "E1",
     "status": "established",
     "sources": [
      "shinryu-denki-manual"
     ]
    }
   ],
   "market": {
    "text": "シンリュウ「ラクdeキルン」シリーズとして販売される。価格帯はサイズにより異なり、本バッチでは個別価格を確認していない。",
    "sources": [
     "shinryu-gas-kind"
    ]
   },
   "relations": [
    {
     "to": "kiln/gas",
     "kind": "上位概念"
    },
    {
     "to": "kiln/gas-shizen",
     "kind": "燃焼方式"
    }
   ],
   "safety": "ガス窯としての設置条件はガス窯一般に準じ、メーカーの設置案内では不燃材の建物への設置、壁面から50cm以上の離隔、上下の換気口、ガス漏れ警報機の設置が求められる。台車の出し入れについては、メーカーの取扱説明書に指詰め等への注意と、台車に過剰な重量を掛けないことが記される。",
   "unknowns": [
    "ラクdeキルンシリーズの価格帯と容量ラインナップの詳細は未確認",
    "シャトル式に固有の安全基準（レール・台車の耐荷重等）の公的資料は未確認"
   ],
   "updated": "2026-11-12",
   "user_terms": [
    "台車で出し入れする窯",
    "レールで動く窯",
    "窯の外で詰められる窯"
   ]
  },
  {
   "id": "kiln/toyu",
   "names": {
    "ja": "灯油窯",
    "reading": "とうゆがま",
    "aliases": [
     "石油窯"
    ]
   },
   "kind": "窯",
   "layer": "core",
   "summary": "灯油を燃料とし、バーナーで噴霧して燃焼させる窯。日本セラミックス協会の分類では重油窯と合わせて「重油・灯油窯」とされる。「石油窯」とも呼ばれ、現行製品は日陶産業取扱のKTB型、ニデックのKTW型など小型機が中心である。",
   "claims": [
    {
     "text": "日本セラミックス協会の分類では「重油・灯油窯」とされ、石炭窯の焚口で液体燃料を噴霧する供給方法を用いることで、窯構造を大きく変えずに液体燃料へ移行した形式である。",
     "level": "E2",
     "status": "established",
     "sources": [
      "ceramics-assoc-batch"
     ]
    },
    {
     "text": "同協会によれば、都会地では石炭燃料・重油燃料とともに環境問題の対象となり、ごく小型の灯油窯を除き現在ではほとんど使用されていない。",
     "level": "E2",
     "status": "established",
     "sources": [
      "ceramics-assoc-batch"
     ]
    },
    {
     "text": "日陶産業取扱のKTB-70／90型は、最高温度1,300℃、特殊バーナー1本仕様で、灯油消費量は70型が約23L、90型が約32L、燃料タンク40L用・ホース3mが燃焼装置用付属品として付く。",
     "level": "E1",
     "status": "established",
     "sources": [
      "nitto-small"
     ]
    },
    {
     "text": "ニデック（シンポ）の灯油陶芸窯KTW-03・03Wは、最高使用温度1,300℃、灯油消費量約40リットル／8時間、灯油バーナー2本、点火方式はセラミックヒーター点火で、送風機用に100V電源（40W）を用いる。",
     "level": "E1",
     "status": "established",
     "sources": [
      "nidec-manual-ktw"
     ]
    },
    {
     "text": "陶芸材料ECでは「灯油窯・石油陶芸窯」として販売カテゴリが維持され、灯油窯は石油窯の呼称でも流通する。",
     "level": "E4",
     "status": "established",
     "sources": [
      "tourakubou"
     ]
    }
   ],
   "market": {
    "text": "日陶産業取扱のKTB-70／90型、ニデックKTW型、シンリュウ、丸二陶料が現行の取扱元である。陶楽房では灯油窯・石油陶芸窯（小型石油窯フルセット等）が販売される。価格は本バッチでは個別に確認していない。",
    "sources": [
     "nitto-small",
     "tourakubou"
    ]
   },
   "relations": [
    {
     "to": "kiln/raku",
     "kind": "派生用途"
    },
    {
     "to": "kiln/gas",
     "kind": "並列する燃料別窯種"
    },
    {
     "to": "equip/burner",
     "kind": "関連設備"
    }
   ],
   "safety": null,
   "unknowns": [
    "安全情報は未確認（灯油の保管・給油時の注意など、メーカー取扱説明書の安全欄を個別に確認する必要がある）",
    "KTB型・KTW型の販売価格は未確認",
    "重油窯と灯油窯の現行製品上の区別は未確認"
   ],
   "updated": "2026-11-12",
   "user_terms": [
    "灯油で焼く窯",
    "石油の窯",
    "灯油バーナーの窯"
   ]
  },
  {
   "id": "kiln/raku",
   "names": {
    "ja": "楽窯",
    "reading": "らくがま"
   },
   "kind": "窯",
   "layer": "core",
   "summary": "楽焼専用の小型窯。楽焼の工程に合わせた小型・急熱型の窯として販売され、代表製品の丸二陶料OMS-60は灯油を使う直焔式の楽焼窯である。陶芸材料ECでは小型石油窯のフルセット販売もある。",
   "claims": [
    {
     "text": "楽焼専用の小型窯として販売される形式であり、丸二陶料の陶芸窯OMS-60は「灯油窯 直焔式楽焼窯」と位置づけられる。",
     "level": "E1",
     "status": "established",
     "sources": [
      "maruni"
     ],
     "note": "母集団調査時にメーカー公式サイトで確認"
    },
    {
     "text": "OMS-60は送風による直焔式で、マルニ式二軸送風螺旋燃焼バーナーを用いる。",
     "level": "E1",
     "status": "established",
     "sources": [
      "maruni"
     ],
     "note": "母集団調査時にメーカー公式サイトで確認"
    },
    {
     "text": "OMS-60は赤楽・黒楽の制作向けの窯としてメーカーに位置づけられる。",
     "level": "E1",
     "status": "established",
     "sources": [
      "maruni"
     ],
     "note": "母集団調査時にメーカー公式サイトで確認"
    },
    {
     "text": "陶楽房では小型石油窯のフルセットが販売されており、楽焼用途を含む小型の石油窯がECで流通する。",
     "level": "E4",
     "status": "established",
     "sources": [
      "tourakubou"
     ]
    }
   ],
   "market": {
    "text": "代表製品は丸二陶料OMS-60（灯油窯・直焔式）。陶楽房では小型石油窯フルセットが販売される。価格は本バッチでは確認していない。",
    "sources": [
     "maruni",
     "tourakubou"
    ]
   },
   "relations": [
    {
     "to": "kiln/toyu",
     "kind": "上位概念"
    },
    {
     "to": "equip/kamadashi",
     "kind": "併用する用具"
    }
   ],
   "safety": null,
   "unknowns": [
    "安全情報は未確認（楽焼は高温の作品を窯から取り出す工程を含むため、専用の安全資料の確認が必要）",
    "OMS-60の公称仕様（最高温度・炉内容量）と販売価格は未確認",
    "プロパンガス式など、灯油以外の燃料の楽窯製品の実在は未確認"
   ],
   "updated": "2026-11-12",
   "user_terms": [
    "楽焼用の小さい窯",
    "楽焼を焼く窯",
    "すぐ取り出せる窯"
   ]
  },
  {
   "id": "kiln/anagama",
   "names": {
    "ja": "窖窯（穴窯）",
    "reading": "あながま",
    "aliases": [
     "穴窯"
    ]
   },
   "kind": "窯",
   "layer": "extended",
   "summary": "山の斜面を掘り進んだ細長い単室の窯で、地下式・半地下式の基本形式。須恵器の焼成以来、室町時代後期に半地上式の大窯が現れるまで用いられた。現代では作家が築窯して薪焼成に使うが、量産製品のカテゴリとしては流通しないため拡張層に置く。",
   "claims": [
    {
     "text": "窖窯は山の斜面を下から上に掘り進んだ細長い穴であり、素地の設置のしやすさと昇温の関係で斜面とその角度が調整された単室窯である。",
     "level": "E2",
     "status": "established",
     "sources": [
      "ceramics-assoc-batch"
     ]
    },
    {
     "text": "古墳時代の須恵器の焼造から中世陶器の焼造を経て室町時代後期の半地上式の窯が現れるまで用いられ、奈良時代末から室町時代にかけては須恵器・白瓷・灰釉陶器の焼成に用いられた。",
     "level": "E2",
     "status": "established",
     "sources": [
      "ceramics-assoc-batch"
     ]
    },
    {
     "text": "愛知県と岐阜県にわたる東濃地域を中心とする猿投窯群で広く使用され、猿投窯群の窖窯は平安末以降、室町時代に向けて独自に改良が重ねられたと推察される。",
     "level": "E2",
     "status": "inferred",
     "sources": [
      "ceramics-assoc-batch"
     ],
     "note": "出典自体が「推察し間違いなかろう」とする類推"
    },
    {
     "text": "5世紀後半に朝鮮より伝えられた須恵器に伴う技術として窖窯がもたらされたかどうかは不明である、と日本セラミックス協会は記す。",
     "level": "E2",
     "status": "established",
     "sources": [
      "ceramics-assoc-batch"
     ],
     "note": "伝来の有無が未解明であること自体を記録"
    },
    {
     "text": "発掘事例として、愛知県陶磁美術館の南山9-A号窖窯は13世紀後半（鎌倉時代後期）のもので、天井部を含め全様が残る極めて珍しい古窯址であり、山茶碗や小皿が焼かれていた。",
     "level": "E2",
     "status": "established",
     "sources": [
      "ceramics-assoc-batch"
     ]
    }
   ],
   "market": null,
   "relations": [
    {
     "to": "kiln/ogama",
     "kind": "後継形式"
    },
    {
     "to": "kiln/noborigama",
     "kind": "発展先"
    },
    {
     "to": "kiln/maki",
     "kind": "現代の用法"
    }
   ],
   "safety": null,
   "unknowns": [
    "安全情報は未確認（薪焼成時の煙・一酸化炭素・近隣対策など、築窯・焼成に関する公的安全資料の確認が必要）",
    "現代に作家が築窯する事例の規模・件数は未確認",
    "製品として販売される窯ではないため、築窯は自作または専門業者への依頼が中心とみられるが、その実態は未確認"
   ],
   "updated": "2026-11-12",
   "user_terms": [
    "山の斜面の窯",
    "薪で何日も焼く昔の窯",
    "一部屋だけの長い窯"
   ]
  },
  {
   "id": "kiln/ogama",
   "names": {
    "ja": "大窯",
    "reading": "おおがま"
   },
   "kind": "窯",
   "layer": "extended",
   "summary": "15世紀末に東濃地方に生まれた半地上式の単室大窯。窖窯から連房式登り窯への過渡期の形式で、末期窖窯に近似した構造を持ち、志野など本格的な施釉陶を焼いた窯として知られる。歴史的窯形式であり現行製品はない。",
   "claims": [
    {
     "text": "大窯は半地上式の窯で、山の斜面に窯構造に沿った溝を掘り、上部にアーチ状の天井を架けて築窯する。",
     "level": "E2",
